Repository: kirannn-kp/ai-form-automator

﻿# Azure Document Intelligence POC

Professional proof-of-concept for document extraction using Azure Document Intelligence.

## Quick Start

```bash

# Configure .env with Azure credentials
AZURE_DOCUMENT_INTELLIGENCE_ENDPOINT=your-endpoint
AZURE_DOCUMENT_INTELLIGENCE_KEY=your-key

# Run POC
python document_intelligence_demo.py
```

## Features

- Extracts text, tables, and structure from PDF documents
- Processes 2-page document in ~8 seconds
- Outputs structured JSON with all extracted data
- Professional, production-ready code

## Output

Results saved to `extraction_output/` containing:
- Complete document text
- Table data with rows/columns/cells
- Page-by-page line extraction
- Document metadata and statistics

File: material_certificates_output/E0S4501264722_extracted.json
{
  "full_text": "MATERIAALKEURBON\n\nNr. 5001945860\n\nBlz.\n1\n\n\n<table>\n<tr>\n<td></td>\n<td>Goed. ontvangstdatum: 06.11.2025</td>\n</tr>\n<tr>\n<td></td>\n<td>Dagdatum : 06.11.2025</td>\n</tr>\n</table>\n\n\nLosplaats: tcp17\n\n\n<table>\n<tr>\n<td>Fabriek</td>\n<td>: 1500</td>\n</tr>\n<tr>\n<td>Omschrijving:</td>\n<td>Solution Center Elsloo</td>\n</tr>\n</table>\n\n\n<table>\n<tr>\n<td>Leverancier</td>\n<td>: 0000101364</td>\n</tr>\n<tr>\n<td>Naam</td>\n<td>: Arcus Nederland B. V.</td>\n</tr>\n<tr>\n<td>Bestelling</td>\n<td>: 4501264722</td>\n</tr>\n<tr>\n<td>Inkoopgroep</td>\n<td>: EOS Spork, S.</td>\n</tr>\n</table>\n\n\nTelefoon:\n\n06-22762049\n\n\n<table>\n<tr>\n<th>Pos</th>\n<th>Artikel</th>\n<th>Omschrijving</th>\n<th></th>\n<th rowspan=\"2\">Hoevh Eh</th>\n</tr>\n<tr>\n<th>PosB</th>\n<th>Rubricering</th>\n<th rowspan=\"2\">Losplaats</th>\n<th>Kostenplaats</th>\n</tr>\n<tr>\n<td></td>\n<td>Goed. ontvanger</td>\n<td>Ordernummer</td>\n<td></td>\n</tr>\n</table>\n\n\n0001\n0010 F 000300085611\nPRINCE\ntcp17\n300085611\n\nPipe Seamless\n1\"\n2.77mm A312 TP304I\n3.\n\n6 M\n☒\n\nPipe Seamless 1\" 2.77mm A312 TP304L 3.2 ASME B36.19M PD3.11.2-3550P.2\nSITECH\nPRINCE ; project-num=16 ; pur-num=284 ; pur-item=1 ; stock-num=10197\n\nGoedgekeurd: Stork Industry Services\n\nKenmerk (chargenr. ) :\nS-33646\n\nAantal bladen (excl)\n3 Blz.\n\nDatum:\n\n13-11-2025\n\n\n<table>\n<tr>\n<td>Handtekening :</td>\n<td rowspan=\"2\">Quality Control 2 DEPARTMENT BILFINGER 13-11-2025 - Jean Salden QC Engineer Witnessed Reviewed Approved</td>\n</tr>\n<tr>\n<td></td>\n</tr>\n</table>\n\n\nKen + waarmerken artikel\nMAXIM S. S. Seamless CFD TUBE!\"\n\nNB x Sch 105 x 6000 MM Long.\nEN 10.216- 5 TC1 031T3 ASTM/ASME\nAISA - 312 TP. 304/3044 (1.4301/1.4307)\n\nHeat NO: 5-33646\n(1739214)\n\n\"ET\" \"HNP\" 100% Pri ok\n\n7.11.25 MM.\n\n<!-- PageFooter=\"ORIGINEEL®\" -->\n<!-- PageBreak -->\n\n\n<figure>\n\nArcus\n\n</figure>\n\n\nDYNAMIC IN STAINLESS\n\nArcus Nederland B.V.\nNijverheidstraat 4\n3316 AP Dordrecht\nNetherlands\nTelefoon:\n+31786483648\n\n\n<table>\n<tr>\n<td>Magazijnbon:</td>\n<td>PKZ43812, PKZ44011</td>\n</tr>\n<tr>\n<td>Klant:</td>\n<td>Stork Industry Services Limburg B.V.</td>\n</tr>\n<tr>\n<td>Afleveradres:</td>\n<td>Stork Industry Services B.V.</td>\n</tr>\n<tr>\n<td rowspan=\"2\"></td>\n<td>Business Park Stein 318</td>\n</tr>\n<tr>\n<td>6181 MC ELSLOO</td>\n</tr>\n<tr>\n<td></td>\n<td>The Netherlands</td>\n</tr>\n<tr>\n<td>Contactgegevens:</td>\n<td>T.a.v .: Logistiek Centrum</td>\n</tr>\n</table>\n\n\n<table>\n<tr>\n<th>☒ Referentie</th>\n<th>Verkooporder</th>\n<th>Bestel Datum</th>\n<th>Koper</th>\n<th>Verkoop Arcus</th>\n</tr>\n<tr>\n<td>4501264722</td>\n<td>VKZ27836</td>\n<td>3-11-2025</td>\n<td>Spork</td>\n<td>Xavier Grashorn</td>\n</tr>\n</table>\n\n\nWij danken u voor uw bestelling en leveren u de onderstaande materialen:\n\n☐\n☒\n\nGeleverd\n\nBesteld\n\nProductcode\n\nArtikel\n\nGewicht\n\nVerpakkings\nnummer\n\n6,00\n\n6,00\n\nS4L-110\n\nNAADLOZE BUIS A/SA 312, EN 10216-5 TC 1\n304/304L/1.4301-1.4307 1\" SCH10S\n\n12,6\n\nTep17\n\nHerkomst: IN\n\nHSC: 73044100\n\nCharge: S-33646\n\n6,00\n\nMETER\n12,6\n\nOPK00036814\n\n☒\n2,00\n\n2,00\n\nES4L-110\n\nNAADLOZE BOCHT 90 LR A/SA403 ASME B16.9\nWP304/304L 1\" SCH 10S\n\n0,2\n\nHerkomst: MY\n\nHSC: 73072310\n\nCharge: M240971\n\n2,00\n\nSTUKS\n\n0,2\n\nTCPIS\nOPK00036876\n\n☐\n☒\n6,00\n\n☐\n\n6,00\n\nS4L-310\n\nNAADLOZE BUIS A/SA 312, EN 10216-5 TC 1\n304/304L/1.4301-1.4307 3\" SCH10S\n\n39,6\n\nPrijs is € 37,49 p/mtr. ipv € 27,49\np/mtr.\n\nHerkomst: IN\n\nHSC: 73044100\n\nCharge: 25L0057\n\n6,00\n\nMETER\n\n39,6\n\nOPK00036814\n\n☒\n6,00\n\n6,00\n\nS4L-210\n\nNAADLOZE BUIS A/SA 312, EN 10216-5 TC 1\n304/304L/1.4301-1.4307 2\" SCH10S\n\n24,0\n\nHerkomst: IN\n\nHSC: 73044100\n\nCharge: 25L0101\n\n6,00\n\nMETER\n24,0\n\nOPK00036814\n\n☒\n4,00\n\n4,00\n\nES4L-210\n\nNAADLOZE BOCHT 90 LR A/SA403 ASME B16.9\nWP304/304L 2\" SCH 10S\n\n2,0\n\nHerkomst: CN\n☒\n1,00\n\nHSC: 73072310\n\nCharge: NY231022AS16\n4,00\n\nSTUKS\n2,0\n\nOPK00036876\n\n☐\n1,00\n\nESRS4L-310\n\nNAADLOZE BOCHT 90 SR A/SA403 ASME B16.9\nWP304/304L 3\" SCH 10S\n\n1,0\n\n☒\n1,00\n\nHerkomst: CN\n☐\n1,00\n\nHSC: 73072310\n\nCharge: NY241104AT18\n1,00\n\nSTUKS\n1,0\n\n· OPK00036813\n\nTS4LE-340\n\nNAADLOZE T-STUK A/SA403 ASME B16.9\nWP304/304L 3\" SCH40S\nORIGINE EUROPESE UNIE\n\n2,4\n\nHerkomst: IT\n☒\n1,00\n\nHSC: 73072390\n\nCharge: 1134423\n\n1,00\n\nSTUKS\n2,4\n\nOPK00036876\n\n☐\n1,00\n\nRTS4LE-3240\n\nNAADLOZE VERL. T-STUK A/SA403 ASME B16.9\nWP304/304L 3\" X 2\" SCH40S\nORIGINE EUROPESE UNIE\n\n2,1\n\nDit is de prijs voor 1 stuks. (Of\nhebben jullie er toch 2 nodig)\n\nOPK00036876\n\n\n<table>\n<tr>\n<th></th>\n<th>Herkomst: IT</th>\n<th>HSC: 73072390</th>\n<th>Charge: 1077423 1,00</th>\n<th>STUKS 2,1</th>\n</tr>\n<tr>\n<td>☒ 3,00</td>\n<td>☐ 3,00 ☐</td>\n<td>WN1504L-210</td>\n<td>WELDING NECK FLENS RF A/SA182 ASME B16.5 F304/304L 2\" SCH10S 150LBS</td>\n<td>7,8</td>\n</tr>\n</table>\n\n\n<!-- PageNumber=\"Pagina: 1/2\" -->\n\nReferentie\n4501264722\n\n<!-- PageFooter=\"Verkooporder VKZ27836\" -->\n\n☐\n\n1499\n\nLet op wij bieden 304L aan en\nleveren 304L net als de overige\nmaterialen.\n\n<!-- PageBreak -->\n\n\n<figure>\n\nArcus\n\n</figure>\n\n\nDYNAMIC IN STAINLESS\n\nArcus Nederland B.V.\nNijverheidstraat 4\n3316 AP Dordrecht\nNetherlands\n\n\n<table>\n<tr>\n<th colspan=\"4\"></th>\n<th></th>\n<th colspan=\"2\">Telefoon:</th>\n<th>+31786483648</th>\n</tr>\n<tr>\n<th colspan=\"2\">☒ Herkomst: IN</th>\n<th>HSC: 73072100</th>\n<th>Charge: FC391</th>\n<th>3,00</th>\n<th>STUKS</th>\n<th>7,8</th>\n<th>OPK00036876</th>\n</tr>\n<tr>\n<td colspan=\"2\">3,00 3,00</td>\n<td>WN3004L-110</td>\n<td>WN FLANGE RF A/SA182 ASME B16.5 F304/304L 1\" SCH10S 300LBS</td>\n<td></td>\n<td></td>\n<td>4,8</td>\n<td></td>\n</tr>\n<tr>\n<td colspan=\"2\">Herkomst: IN</td>\n<td>HSC: 73072100</td>\n<td>Charge: FC126</td>\n<td>3,00</td>\n<td>STUKS</td>\n<td>4,8</td>\n<td>OPK00036876</td>\n</tr>\n<tr>\n<td>☒ 2,00</td>\n<td>2,00</td>\n<td>WN1504L-110</td>\n<td>WN FLENS RF A/SA182 ASME B16.5 F304/304L 1\" SCH10S 150LBS</td>\n<td></td>\n<td></td>\n<td>2,2</td>\n<td></td>\n</tr>\n<tr>\n<td></td>\n<td>Herkomst: IN</td>\n<td>HSC: 73072100</td>\n<td>Charge: FA469</td>\n<td>2,00</td>\n<td>STUKS</td>\n<td>2,2</td>\n<td>OPK00036876</td>\n</tr>\n<tr>\n<td>☒ 1,00</td>\n<td>1,00</td>\n<td>TS4LE-240</td>\n<td>NAADLOZE T-STUK A/SA403 ASME B16.9 WP304/304L 2\" SCH40S ORIGINE EUROPESE UNIE</td>\n<td></td>\n<td></td>\n<td>0,9</td>\n<td></td>\n</tr>\n<tr>\n<td colspan=\"2\">Herkomst: IT</td>\n<td>HSC: 73072390</td>\n<td>Charge: 1095425</td>\n<td>1,00</td>\n<td>STUKS</td>\n<td>0,9</td>\n<td>OPK00036876</td>\n</tr>\n<tr>\n<td>☒ 1,00</td>\n<td>1,00</td>\n<td>RS4L-2110</td>\n<td>NAADLOZE CON. VERLOOP A/SA403 ASME WP304/304L 2\" X 1\" SCH10S</td>\n<td>B16.9</td>\n<td></td>\n<td>0,2</td>\n<td></td>\n</tr>\n<tr>\n<td></td>\n<td>Herkomst: CN</td>\n<td>HSC: 73072390</td>\n<td>Charge: 1205AS02</td>\n<td>1,00</td>\n<td>STUKS</td>\n<td>0,2</td>\n<td>OPK00036876</td>\n</tr>\n<tr>\n<td>☒ 1,00</td>\n<td>1,00</td>\n<td>BL3004L-2</td>\n<td>BLINDFLENS RF A/S182 ASME B16.5 F304/304L 2\" 300LBS</td>\n<td></td>\n<td></td>\n<td>3,2</td>\n<td></td>\n</tr>\n<tr>\n<td></td>\n<td>Herkomst: IN</td>\n<td>HSC: 73072100</td>\n<td>Charge: FEA34</td>\n<td>1,00</td>\n<td>STUKS</td>\n<td>3,2</td>\n<td>OPK00036876</td>\n</tr>\n<tr>\n<td>☒ ,00</td>\n<td>1,00</td>\n<td>BL3004L-1</td>\n<td>BLINDFLENS RF A/SA182 ASME B16.5 F304/304L 1\" 300LBS</td>\n<td></td>\n<td></td>\n<td>1,4</td>\n<td></td>\n</tr>\n<tr>\n<td></td>\n<td>Herkomst: IN</td>\n<td>HSC: 73079100</td>\n<td>Charge: FD079</td>\n<td>1,00</td>\n<td>STUKS</td>\n<td>1,4</td>\n<td>OPK00036876</td>\n</tr>\n</table>\n\n\n<table>\n<tr>\n<th>Verpakkingsnummer</th>\n<th>Type</th>\n<th>Afmetingen</th>\n<th>Gewicht</th>\n</tr>\n<tr>\n<td>OPK00036813</td>\n<td>Doos</td>\n<td>16.0 x 12.0 × 12.0</td>\n<td>1,1</td>\n</tr>\n<tr>\n<td>OPK00036814</td>\n<td>Bundel</td>\n<td>602.0 x 11.0 x 15.0</td>\n<td>76,2</td>\n</tr>\n<tr>\n<td>OPK00036876</td>\n<td>Pallet smal met 1 rand</td>\n<td>80.0 × 60.0 × 33.0</td>\n<td>44,7</td>\n</tr>\n</table>\n\n\nCertificaat:\n\nArcus Nederland BV heeft deze roestvrijstalen materialen met de grootste zorg bij u afgeleverd. Houdt u er rekening mee dat RVS een\ngoede opslag vereist. Kijk voor meer informatie op www.arcuseurope.com\n\n<!-- PageNumber=\"Pagina: 2/2\" -->\n\nReferentie\n\n4501264722\n\n<!-- PageFooter=\"Verkooporder VKZ27836\" -->\n<!-- PageBreak -->\n\nCHECKED BY\nARCUS\n\n<!-- PageNumber=\"4\" -->\n\nCOLD FINISHED\n\n\n<figure>\n\nTM\n\nTHE POWER OF STEEL\nMaxiMl\n\n</figure>\n\n\nTUBES COMPANY PVT. LTD.\nA NORSOK APPROVED & DNV APPROVAL OF MANUFACTURER, AN ISO 9001:2015, ISO 14001:2015,\nISO 45001:2018, PED & ADW / AD 2000 WO CERTIFIED COMPANY\nMFG. & EXPORTER OF STAINLESS STEEL SEAMLESS & WELDED PIPES I TUBES I U TUBES\nGOVT. RECOGNISED EXPORT HOUSE I CIN-U271066 12006PTC049217\n\n\n<table>\n<tr>\n<th></th>\n<th>F/QAC/12_REV.01</th>\n</tr>\n<tr>\n<td rowspan=\"2\">INSPECTION CERTIFICATE AS PER EN 10204 - 3.2</td>\n<td>T.C.NO :- MTCPL/2025-26/0235A1</td>\n</tr>\n<tr>\n<td>DATE :- 10.07.2025</td>\n</tr>\n</table>\n\n\nCUSTOMER NAME :- M/s ARCUS NEDERLAND B.V.\n\nP.O. NO. :- PUR-IOZ03618RH\n\nDATE :- 28.05.2025\n\nO.A.NO. :- 2025/05/17392/EXP\n\nDATE :- 28.05.2025\n\nQAP.NO. :- GENERAL_ARCUS NEDERLAND_REV.05\n\nDATE :- 23.08.2021\n\nPRODUCT : AUSTENITIC S.S. SEAMLESS TUBES (COLD FINISHED, SOLUTION ANNEALED & PICKLED)-MELTING PROCESS :- E.F.+A.O.D.\n\nMAT.SPEC. :- ASTM A 312-24b, TP 304/304L, SA 312 OF ASME SEC-II PART-A EDITION 2025, ANSI B36.10/19 EN 10216-5 2021, TC-1,GRADE 1.4301/1.4307,\nPURCHASING SPECIFICATION S-ASTM, REV.8. 23.08.2021, NACE MR 0175-2021/ISO 15156-3 : 2020 & NACE MR 0103/ISO 17945: 2015(R2023),\n\n\n<table>\n<tr>\n<th>SR. NO.</th>\n<th>HEAT NO.</th>\n<th>DIMENSIONS</th>\n<th>NO. OF PCS</th>\n<th>TOTAL METER</th>\n</tr>\n<tr>\n<td>4</td>\n<td>S-33646</td>\n<td>1\" NB X SCH 105 × 6000 MM LONG</td>\n<td>31</td>\n<td>186.000</td>\n</tr>\n</table>\n\n\nCHEMICAL TEST %\n\n\n<table>\n<tr>\n<th rowspan=\"3\">SR. NO.</th>\n<th rowspan=\"3\">HEAT NO.</th>\n<th></th>\n<th>C</th>\n<th>Si</th>\n<th>Mn</th>\n<th>P</th>\n<th>S</th>\n<th>Ni</th>\n<th>Cr</th>\n<th>Mo</th>\n<th>N</th>\n<th>Ti</th>\n</tr>\n<tr>\n<td rowspan=\"2\">S</td>\n<td>0.030</td>\n<td>1.000</td>\n<td>2.000</td>\n<td>0.040</td>\n<td>0.015</td>\n<td>8.000</td>\n<td>18.000</td>\n<td></td>\n<td>0.100</td>\n<td></td>\n</tr>\n<tr>\n<td>MAX</td>\n<td>MAX</td>\n<td>MAX</td>\n<td>MAX</td>\n<td>MAX</td>\n<td>10.000</td>\n<td>19.500</td>\n<td></td>\n<td>MAX</td>\n<td></td>\n</tr>\n<tr>\n<td rowspan=\"3\">4</td>\n<td rowspan=\"3\">S-33646</td>\n<td>H</td>\n<td>0.027</td>\n<td>0.300</td>\n<td>1.620</td>\n<td>0.037</td>\n<td>0.009</td>\n<td>8.130</td>\n<td>18.280</td>\n<td></td>\n<td>0.095</td>\n<td></td>\n</tr>\n<tr>\n<td>P1</td>\n<td>0.026</td>\n<td>0.312</td>\n<td>1.610</td>\n<td>0.035</td>\n<td>0.008</td>\n<td>8.113</td>\n<td>18.284</td>\n<td>-</td>\n<td>0.093</td>\n<td>--</td>\n</tr>\n<tr>\n<td>P2</td>\n<td>0.027</td>\n<td>0.326</td>\n<td>1.603</td>\n<td>0.036</td>\n<td>0.007</td>\n<td>8.094</td>\n<td>18.260</td>\n<td></td>\n<td>0.091</td>\n<td>-</td>\n</tr>\n</table>\n\n\nMECHANICAL TESTS\n\n\n<table>\n<tr>\n<th>SR. NO.</th>\n<th>TENSILE STRENGTH Rm MPa</th>\n<th>YIELD STRENGTH Rp 0.2% MPa</th>\n<th>YIELD STRENGTH Rp 1.0% MPa</th>\n<th>ELON. A%, G.L=5.65VA, G.W= FULL SPECIMEN</th>\n<th>ELON. A%, G.L= 50MM, G.W= FULL SPECIMEN</th>\n<th>HARDNESS TEST MAX</th>\n<th>FLARING TEST</th>\n<th>FLANGE TEST</th>\n<th>DRIFT/RING EXPANSION TEST</th>\n<th>FLATTENING TEST</th>\n<th>RING TENSILE TEST</th>\n<th>OTHER TEST</th>\n</tr>\n<tr>\n<td>REQ.</td>\n<td>515 - 680</td>\n<td>205 MIN</td>\n<td>230 MIN</td>\n<td>40%(MIN)</td>\n<td>35%(MIN)</td>\n<td>99 HRB</td>\n<td></td>\n<td>-</td>\n<td>-</td>\n<td>-</td>\n<td></td>\n<td></td>\n</tr>\n<tr>\n<td rowspan=\"2\">4</td>\n<td>600.00</td>\n<td>283.00</td>\n<td>312.00</td>\n<td>54</td>\n<td>55</td>\n<td rowspan=\"2\">73-75</td>\n<td rowspan=\"2\">N.A</td>\n<td rowspan=\"2\">N.A</td>\n<td rowspan=\"2\">OK</td>\n<td rowspan=\"2\">OK</td>\n<td rowspan=\"2\">N.A</td>\n<td rowspan=\"2\">N.A</td>\n</tr>\n<tr>\n<td></td>\n<td>--</td>\n<td>--</td>\n<td></td>\n<td></td>\n</tr>\n</table>\n\n\nREMARKS :-\n\nMARKING ON PRODUCT :- MAXIM S.S. SEAMLESS CFD TUBE, SIZE, SPECN, GRADE, HEAT NO, (O.A.No/Sr. No.) \"ET\" \"HNP\" \"100% PMI OK\"\n\nHEAT TREATMENT :- SOLUTION ANNEALED AT TEMP. ABOVE 1040°C AND QUENCHED IN WATER.\n\nHYDRO TEST PRESSURE :- 2500psi(g), (WATER USED HAVING CHLORIDE CONTENT LESS THAN 10ppm & HOLDING TIME 10 SEC. MIN)\n\nEDDY CURRENT TEST :- 100% EDDY CURRENT TEST ASTM E 426 & EN 10893-1, ACCEPTANCE STD. 1.40 MM Ø DRILL HOLE AS PER ASTM A 999/999M,\nCARRIED OUT BY MTCPL & REPORT REVIEWED BY TUV - FOUND SATISFACTORY.\n\n[1] I.G.C TEST ACCORDING TO ASTM A-262 PRACTICE \"E\" & EN ISO 3651-2 METHOD - A CARRIED OUT BY MTCPL & REPORT REVIEWED BY TUV\n-FOUND SATISFACTORY.\n\n[2] MECHANICAL TEST AS PER ASTM/ASME A/SA-312 AND EN 10216-5 TC-1 CARRIED OUT BY MTCPL & WITNESSED BY TUV-FOUND SATISFACTORY.\n\n[3] PRODUCT ANALYSIS AS PER ASTM/ASME A/SA-312, EN 10216-5 CARRIED OUT BY MTCPL & REPORT REVIEWED BY TUV-FOUND SATISFACTORY.\n\n[4] 100% HYDRO TEST AS PER ASTM/ASME A/SA 999/999M, EN 10216-5 CARRIED OUT BY MTCPL & REPORT REVIEWED BY TUV-FOUND SATISFACTORY.\n\n[5] 100% PMI TEST CARRIED OUT BY MTCPL & 10% WITNESSED BY TUV -FOUND SATISFACTORY.\n\n[6] 100% DIMENSION ACCORDING TO EN ISO 1127 D3/T3 AND VISUAL CHECKED BY MTCPL & 10% WITNESSED BY TUV- FOUND SATISFACTORY.\n\n[7] 10% WITNESSED TUBES ARE DOUBLE(ELECTRO-ETCHING METHOD)STAMPED AS\" \"AND OTHERS TUBES ARE SINGLE STAMPED FOR IDENTIFICATION.\n\n[8] MATERIAL IS FREE FROM MERCURY AND RADIOACTIVE CONTAMINATION.\n\n[9] THE MELT & MANUFACTURE OF THE BARS USED FOR THE PRODUCTION OF THIS SIZE IS INDIAN ORIGIN. \"HS CODE: 72221119\"\n\n[10] THIS MATERIAL IS PRODUCED BY MAXIM TUBES COMPANY PRIVATE LIMITED AND IS OF INDIAN ORIGIN. \"HS CODE: 73044100\"\n\n[11] THIS MATERIAL DOES NOT CONTAIN ANY STEEL PRODUCTS ORIGINATING FROM RUSSIA IN ACCORDANCE WITH ANNEX XVII TO THE\n(EU) REGULATIONS NO. 833/2014 AND FURTHER AMENDMENT.\n\n[12] APPROVED ACC. TO AD2000-MERKBLATT WO AND CERTIFIED ACCORDING TO PED 2014/68/EU ANNEX-I SEC 4.3 BY CERTIFICATION BODY-\nFOR PRESSURE EQUIPMENT OF TUV NORD SYSTEMS (REG. NO. 0045), MTCPL CERTIFICATE NO. TN/AD2000-W0/21680/24 & 0045/202/WZ/21680/24\n\nNOTE :- S= SPECIFICATION, P= PRODUCT ANALYSIS, H= HEAT ANALYSIS, G.L .= GAUGE LENGTH, G.W= GAUGE WIDTH, N.A = NOT APPLICABLE.\n\nMenalo\nTUV INDIA PRIVATE LIMITED\nTUVINDIA\n\n10/7/2025\n2165\n\nINSPECTOR'S/SURVEYOR'S SIGN\n\nP.O. ITEM :- PARTIAL\n\n\n<figure>\n\nQ.A.\nManager\nN& CHHATRAL *'a\n\nMANAGER (Q.A.)\n\n</figure>\n\n\n<figure>\n\nWatel\n\n</figure>\n\n\nWORKS INSPECTOR (Q.A.)\n\nWE HEREBY CERTIFY THAT THE MATERIAL IS AS PER SIZE & SPECIFICATION MENTIONED IN ORDER, ALL TEST RESULT ARE ACCEPTABLE.\n\nREGISTERED OFFICE & WORKS: SURVEY NO. 105/106, NR. 66 KV SUBSTATION, CHHATRAL - PANSAR ROAD,\nAHMEDABAD - MEHSANA HIGHWAY, CHHATRAL - 382729, TA. KALOL, DISTRICT GANDHINAGAR, GUJARAT, INDIA.\nEXPORT PHONE: +91 99091 98877, FAX: +91 2764 234477, EXPORT@MAXIMTUBES.COM | WWW.MAXIMTUBES.COM\n\nEnsuring Stainless Performance\nTM\n",
  "tables": [
    {
      "table_number": 1,
      "rows": [
        [
          "",
          "Goed. ontvangstdatum: 06.11.2025"
        ],
        [
          "",
          "Dagdatum : 06.11.2025"
        ]
      ]
    },
    {
      "table_number": 2,
      "rows": [
        [
          "Fabriek",
          ": 1500"
        ],
        [
          "Omschrijving:",
          "Solution Center Elsloo"
        ]
      ]
    },
    {
      "table_number": 3,
      "rows": [
        [
          "Leverancier",
          ": 0000101364"
        ],
        [
          "Naam",
          ": Arcus Nederland B. V."
        ],
        [
          "Bestelling",
          ": 4501264722"
        ],
        [
          "Inkoopgroep",
          ": EOS Spork, S."
        ]
      ]
    },
    {
      "table_number": 4,
      "rows": [
        [
          "Pos",
          "Artikel",
          "Omschrijving",
          "",
          "Hoevh Eh"
        ],
        [
          "PosB",
          "Rubricering",
          "Losplaats",
          "Kostenplaats",
          ""
        ],
        [
          "",
          "Goed. ontvanger",
          "",
          "Ordernummer",
          ""
        ]
      ]
    },
    {
      "table_number": 5,
      "rows": [
        [
          "Handtekening :",
          "2\nQuality Control\nDEPARTMENT BILFINGER 13-11-2025 - Jean Salden QC Engineer Witnessed Reviewed Approved"
        ],
        [
          "",
          ""
        ]
      ]
    },
    {
      "table_number": 6,
      "rows": [
        [
          "Magazijnbon:",
          "PKZ43812, PKZ44011"
        ],
        [
          "Klant:",
          "Stork Industry Services Limburg B.V."
        ],
        [
          "Afleveradres:",
          "Stork Industry Services B.V."
        ],
        [
          "",
          "Business Park Stein 318"
        ],
        [
          "",
          "6181 MC ELSLOO"
        ],
        [
          "",
          "The Netherlands"
        ],
        [
          "Contactgegevens:",
          "T.a.v .: Logistiek Centrum"
        ]
      ]
    },
    {
      "table_number": 7,
      "rows": [
        [
          "☒ Referentie",
          "Verkooporder",
          "Bestel Datum",
          "Koper",
          "Verkoop Arcus"
        ],
        [
          "4501264722",
          "VKZ27836",
          "3-11-2025",
          "Spork",
          "Xavier Grashorn"
        ]
      ]
    },
    {
      "table_number": 8,
      "rows": [
        [
          "",
          "Herkomst: IT",
          "HSC: 73072390",
          "Charge: 1077423 1,00",
          "STUKS 2,1"
        ],
        [
          "☒ 3,00",
          "☐ 3,00 ☐",
          "WN1504L-210",
          "WELDING NECK FLENS RF A/SA182 ASME B16.5 F304/304L 2\" SCH10S 150LBS",
          "7,8"
        ]
      ]
    },
    {
      "table_number": 9,
      "rows": [
        [
          "",
          "",
          "",
          "",
          "",
          "Telefoon:",
          "",
          "+31786483648"
        ],
        [
          "☒ Herkomst: IN",
          "",
          "HSC: 73072100",
          "Charge: FC391",
          "3,00",
          "STUKS",
          "7,8",
          "OPK00036876"
        ],
        [
          "3,00 3,00",
          "",
          "WN3004L-110",
          "WN FLANGE RF A/SA182 ASME B16.5 F304/304L 1\" SCH10S 300LBS",
          "",
          "",
          "4,8",
          ""
        ],
        [
          "Herkomst: IN",
          "",
          "HSC: 73072100",
          "Charge: FC126",
          "3,00",
          "STUKS",
          "4,8",
          "OPK00036876"
        ],
        [
          "☒\n2,00",
          "2,00",
          "WN1504L-110",
          "WN FLENS RF A/SA182 ASME B16.5 F304/304L 1\" SCH10S 150LBS",
          "",
          "",
          "2,2",
          ""
        ],
        [
          "",
          "Herkomst: IN",
          "HSC: 73072100",
          "Charge: FA469",
          "2,00",
          "STUKS",
          "2,2",
          "OPK00036876"
        ],
        [
          "☒\n1,00",
          "1,00",
          "TS4LE-240",
          "NAADLOZE T-STUK A/SA403 ASME B16.9 WP304/304L 2\" SCH40S ORIGINE EUROPESE UNIE",
          "",
          "",
          "0,9",
          ""
        ],
        [
          "Herkomst: IT",
          "",
          "HSC: 73072390",
          "Charge: 1095425",
          "1,00",
          "STUKS",
          "0,9",
          "OPK00036876"
        ],
        [
          "☒\n1,00",
          "1,00",
          "RS4L-2110",
          "NAADLOZE CON. VERLOOP A/SA403 ASME\nWP304/304L 2\" X 1\" SCH10S",
          "B16.9",
          "",
          "0,2",
          ""
        ],
        [
          "",
          "Herkomst: CN",
          "HSC: 73072390",
          "Charge: 1205AS02",
          "1,00",
          "STUKS",
          "0,2",
          "OPK00036876"
        ],
        [
          "☒ 1,00",
          "1,00",
          "BL3004L-2",
          "BLINDFLENS RF A/S182 ASME B16.5 F304/304L 2\" 300LBS",
          "",
          "",
          "3,2",
          ""
        ],
        [
          "",
          "Herkomst: IN",
          "HSC: 73072100",
          "Charge: FEA34",
          "1,00",
          "STUKS",
          "3,2",
          "OPK00036876"
        ],
        [
          "☒ ,00",
          "1,00",
          "BL3004L-1",
          "BLINDFLENS RF A/SA182 ASME B16.5 F304/304L 1\" 300LBS",
          "",
          "",
          "1,4",
          ""
        ],
        [
          "",
          "Herkomst: IN",
          "HSC: 73079100",
          "Charge: FD079",
          "1,00",
          "STUKS",
          "1,4",
          "OPK00036876"
        ]
      ]
    },
    {
      "table_number": 10,
      "rows": [
        [
          "Verpakkingsnummer",
          "Type",
          "Afmetingen",
          "Gewicht"
        ],
        [
          "OPK00036813",
          "Doos",
          "16.0 x 12.0 × 12.0",
          "1,1"
        ],
        [
          "OPK00036814",
          "Bundel",
          "602.0 x 11.0 x 15.0",
          "76,2"
        ],
        [
          "OPK00036876",
          "Pallet smal met 1 rand",
          "80.0 × 60.0 × 33.0",
          "44,7"
        ]
      ]
    },
    {
      "table_number": 11,
      "rows": [
        [
          "",
          "F/QAC/12_REV.01"
        ],
        [
          "INSPECTION CERTIFICATE AS PER EN 10204 - 3.2",
          "T.C.NO :- MTCPL/2025-26/0235A1"
        ],
        [
          "",
          "DATE :- 10.07.2025"
        ]
      ]
    },
    {
      "table_number": 12,
      "rows": [
        [
          "SR. NO.",
          "HEAT NO.",
          "DIMENSIONS",
          "NO. OF PCS",
          "TOTAL METER"
        ],
        [
          "4",
          "S-33646",
          "1\" NB X SCH 105 × 6000 MM LONG",
          "31",
          "186.000"
        ]
      ]
    },
    {
      "table_number": 13,
      "rows": [
        [
          "SR. NO.",
          "HEAT NO.",
          "",
          "C",
          "Si",
          "Mn",
          "P",
          "S",
          "Ni",
          "Cr",
          "Mo",
          "N",
          "Ti"
        ],
        [
          "",
          "",
          "S",
          "0.030",
          "1.000",
          "2.000",
          "0.040",
          "0.015",
          "8.000",
          "18.000",
          "",
          "0.100",
          ""
        ],
        [
          "",
          "",
          "",
          "MAX",
          "MAX",
          "MAX",
          "MAX",
          "MAX",
          "10.000",
          "19.500",
          "",
          "MAX",
          ""
        ],
        [
          "4",
          "S-33646",
          "H",
          "0.027",
          "0.300",
          "1.620",
          "0.037",
          "0.009",
          "8.130",
          "18.280",
          "",
          "0.095",
          ""
        ],
        [
          "",
          "",
          "P1",
          "0.026",
          "0.312",
          "1.610",
          "0.035",
          "0.008",
          "8.113",
          "18.284",
          "-",
          "0.093",
          "--"
        ],
        [
          "",
          "",
          "P2",
          "0.027",
          "0.326",
          "1.603",
          "0.036",
          "0.007",
          "8.094",
          "18.260",
          "",
          "0.091",
          "-"
        ]
      ]
    },
    {
      "table_number": 14,
      "rows": [
        [
          "SR. NO.",
          "TENSILE STRENGTH Rm MPa",
          "YIELD STRENGTH Rp 0.2% MPa",
          "YIELD STRENGTH Rp 1.0% MPa",
          "ELON. A%, G.L=5.65VA, G.W= FULL SPECIMEN",
          "ELON. A%, G.L= 50MM, G.W= FULL SPECIMEN",
          "HARDNESS TEST MAX",
          "FLARING TEST",
          "FLANGE TEST",
          "DRIFT/RING EXPANSION TEST",
          "FLATTENING TEST",
          "RING TENSILE TEST",
          "OTHER TEST"
        ],
        [
          "REQ.",
          "515 - 680",
          "205 MIN",
          "230 MIN",
          "40%(MIN)",
          "35%(MIN)",
          "99 HRB",
          "",
          "-",
          "-",
          "-",
          "",
          ""
        ],
        [
          "4",
          "600.00",
          "283.00",
          "312.00",
          "54",
          "55",
          "73-75",
          "N.A",
          "N.A",
          "OK",
          "OK",
          "N.A",
          "N.A"
        ],
        [
          "",
          "",
          "--",
          "--",
          "",
          "",
          "",
          "",
          "",
          "",
          "",
          "",
          ""
        ]
      ]
    }
  ]
}
